Repository: fabiengagne/petg-adhesive-study

# PETG Adhesive Study

Experimental comparison of adhesives for bonding FDM-printed PETG parts, with an application to waterproof mechanical assemblies used in the Amavia self-positioning buoy project.

## Repository structure

- `publication/french/` — French version of the test report
- `publication/english/` — Future English version of the technical report (peer reviewed)
- `media/photos/` — Experimental setup, specimens, adhesives, failure modes, and application photos
- `data/` — Experimental data and future structured datasets

## Current status

The French publication is the current working version. An English version and additional experimental photographs will be added later. The manuscript of the English version is hosted on a private Google Drive and can't be shared at this time.

# Torsional screening data

`torsional-screening-results.csv` contains one row per bonded test assembly, in the order shown by the chapters of the [experiment video](https://youtu.be/kQGwA80CW48). Each assembly consists of two printed PETG halves joined at their circular faces. Thus the 12 tested assemblies use 24 printed halves. The `A` and `B` suffixes distinguish the two assemblies for each adhesive.

The video description labels both the 03:14 and 07:42 chapters as “Polyuréthane Gorilla - A”. At 03:14 the spoken identification is “PUG B” and the recorded peak is 3.0 N·m; at 07:42 the spoken identification is “échantillon numéro A” and the peak is 5.4 N·m. The CSV follows the spoken identification and the manuscript's specimen labels.

Torque values and broad failure observations are transcribed from Table 2 and the corresponding result paragraphs of the English manuscript. `lower_bound` means that the bond did not fail at the displayed peak torque; the value is not a measured bond-failure torque. `observed_peak` means that the manuscript does not establish a single per-assembly joint failure classification. `not specified` and `not documented per assembly` mark missing information rather than inferred results. The manuscript reports that both square and hexagonal drive features were used, but does not map those features to individual assemblies.

The video chapter times identify the start of each test segment, not the exact instant of peak-torque measurement. Video: https://youtu.be/kQGwA80CW48

The recorded specimen-printing settings are preserved in `additive-manufacturing-parameters.md`; unverified slicer and profile details are explicitly identified there.

File: data/additive-manufacturing-parameters.md
# Additive manufacturing parameters for the PETG torsional screening specimens

The test parts were produced on an Original Prusa i3 MK3 using the default Prusa PETG profile. The values below reproduce the recorded settings originally presented as Table 1 of the working manuscript. The bonding face was printed directly on the build plate and corresponds to the first-layer surface.

| Parameter | Recorded value |
|---|---|
| Nozzle diameter | 0.4 mm |
| Nozzle temperature | 250 °C |
| Build plate temperature | 80 °C |
| Build surface | Original Prusa PEI surface |
| Build-plate adhesive | None |
| Build-plate cleaning | 99 % isopropyl alcohol before each print |
| Layer height | 0.15 mm |
| Infill | 15 % |
| Infill pattern | Cubic |
| Perimeters | 4 |
| Top solid layers | 6 |
| Bottom solid layers | 6 |

Slicer software and version, the exact Prusa PETG profile name and version, print speed, extrusion width, and cooling settings remain to be verified against the original print records.
