Repository: fabiengagne/petg-adhesive-study

# PETG Adhesive Study

Experimental comparison of adhesives for bonding FDM-printed PETG parts, with an application to waterproof mechanical assemblies used in the Amavia self-positioning buoy project.

## Repository structure

- `publication/french/` — French version of the test report
- `publication/english/` — Future English version of the technical report (peer reviewed)
- `media/photos/` — Experimental setup, specimens, adhesives, failure modes, and application photos
- `data/` — Experimental data and future structured datasets

## Current status

The French publication is the current working version. An English version and additional experimental photographs will be added later. The manuscript of the English version is hosted on a private Google Drive and can't be shared at this time.

# Torsional screening data

`torsional-screening-results.csv` contains one row per bonded test assembly, in the order shown by the chapters of the [experiment video](https://youtu.be/kQGwA80CW48). Each assembly consists of two printed PETG halves joined at their circular faces. Thus the 12 tested assemblies use 24 printed halves. The `A` and `B` suffixes distinguish the two assemblies for each adhesive.

The video description labels both the 03:14 and 07:42 chapters as “Polyuréthane Gorilla - A”. At 03:14 the spoken identification is “PUG B” and the recorded peak is 3.0 N·m; at 07:42 the spoken identification is “échantillon numéro A” and the peak is 5.4 N·m. The CSV follows the spoken identification and the manuscript's specimen labels.

Torque values and broad failure observations are transcribed from Table 2 and the corresponding result paragraphs of the English manuscript. `lower_bound` means that the bond did not fail at the displayed peak torque; the value is not a measured bond-failure torque. `observed_peak` means that the manuscript does not establish a single per-assembly joint failure classification. `not specified` and `not documented per assembly` mark missing information rather than inferred results. The manuscript reports that both square and hexagonal drive features were used, but does not map those features to individual assemblies.

The video chapter times identify the start of each test segment, not the exact instant of peak-torque measurement. Video: https://youtu.be/kQGwA80CW48

The recorded specimen-printing settings are preserved in `additive-manufacturing-parameters.md`; unverified slicer and profile details are explicitly identified there.

File: data/torsional-screening-results.csv
test_order,video_chapter_time,assembly_id,adhesive,indicated_peak_torque_Nm,torque_result_type,bond_failure_observed,reported_limiting_event,drive_geometry
1,03:14,PUG-B,Original Gorilla Glue Minis,3.0,bond_failure,yes,adhesive joint failure,not documented per assembly
2,03:30,JBW-B,J-B Weld epoxy,11.8,observed_peak,not specified,not specified per assembly,not documented per assembly
3,04:13,EP5-A,System Three Quick Cure 5,18.6,substrate_limited,no,PETG fracture before bond failure,not documented per assembly
4,05:03,EP5-B,System Three Quick Cure 5,12.8,bond_failure,yes,bond failure with PETG cracking,not documented per assembly
5,05:45,JBW-A,J-B Weld epoxy,16.1,observed_peak,not specified,PETG cracking or delamination observed,not documented per assembly
6,07:42,PUG-A,Original Gorilla Glue Minis,5.4,bond_failure,yes,adhesive joint failure,not documented per assembly
7,08:31,CAE-B,stuck Thick Gel Super Glue,20.8,lower_bound,no,PETG specimen reached practical limit before bond failure,not documented per assembly
8,10:39,TBI-A,Titebond III Ultimate Wood Glue,9.8,bond_failure,yes,adhesive joint failure,not documented per assembly
9,11:29,CAR-B,stuck Super Glue,20.5,lower_bound,no,PETG specimen reached practical limit before bond failure,not documented per assembly
10,12:30,CAE-A,stuck Thick Gel Super Glue,20.9,lower_bound,no,PETG specimen reached practical limit before bond failure,not documented per assembly
11,13:14,TBI-B,Titebond III Ultimate Wood Glue,7.0,bond_failure,yes,adhesive joint failure,not documented per assembly
12,13:51,CAR-A,stuck Super Glue,20.4,lower_bound,no,PETG specimen reached practical limit before bond failure,not documented per assembly
